Repository: Shazid-sudo-hub/battery-soc-prediction-eis-ml

# Battery SoC Prediction using EIS Data and Machine Learning

This project focuses on predicting the State of Charge (SoC) of lithium-ion batteries using Electrochemical Impedance Spectroscopy (EIS)-based data and machine learning models.

The main objective was to build a complete data-driven workflow for SoC estimation by converting frequency-dependent EIS measurements into spectrum-wise samples and comparing different machine learning and deep learning models.

---

## Project Motivation

Accurate battery SoC estimation is important for battery management systems, electric vehicles, energy storage systems, and renewable energy applications. Traditional SoC estimation methods often require detailed electrochemical models or complex experimental calibration. In this project, a machine learning-based approach was used to estimate SoC from EIS-related features such as resistance, reactance, voltage, and frequency response.

---

## Dataset Description

The original dataset contained EIS-based measurements with the following columns:

- `Frequency(Hz)`
- `R(ohm)`
- `X(ohm)`
- `V(V)`
- `SoC(%)`

For easier processing, the columns were renamed as:

- `freq`
- `R`
- `X`
- `V`
- `SoC`

The dataset structure was:

- 20 unique SoC levels
- 28 frequency points
- 19 repeated measurements for each SoC-frequency pair
- 10,640 original data rows
- 380 final spectrum-wise samples

---

## Data Preprocessing

The original row-wise data was converted into a spectrum-wise dataset.

For each SoC level and repeat ID, all 28 frequency points were arranged into one row. Therefore, each final sample represents one complete EIS spectrum.

The final input feature size was:

```text
380 samples × 84 features
```

where:

```text
84 features = 28 R values + 28 X values + 28 V values
```

The final target variable was:

```text
SoC(%)
```

---

## Project Workflow

The complete workflow followed in this project was:

1. Load the original EIS dataset
2. Rename columns for easier coding
3. Sort the data by SoC and frequency
4. Create repeat IDs for repeated measurements
5. Convert row-wise EIS data into spectrum-wise samples
6. Create final feature matrix using R, X, and V values
7. Split the dataset into training and testing sets
8. Train multiple machine learning models
9. Train deep learning models for comparison
10. Evaluate all models using error metrics
11. Apply SHAP analysis for feature importance
12. Perform hyperparameter tuning for LightGBM and HistGradientBoosting
13. Compare all models using tables and graphs
14. Select the best-performing model

---

## Models Used

The following models were tested:

- Random Forest Regressor
- Extra Trees Regressor
- Gradient Boosting Regressor
- AdaBoost Regressor
- HistGradientBoosting Regressor
- XGBoost Regressor
- LightGBM Regressor
- CatBoost Regressor
- Gaussian Process Regressor
- DNN / MLP Regressor
- CNN
- LSTM
- Transformer-based model

---

## Evaluation Metrics

The models were evaluated using:

- Mean Absolute Error (MAE)
- Mean Squared Error (MSE)
- Root Mean Squared Error (RMSE)
- Coefficient of Determination (R²)

RMSE was mainly used for comparison because it shows prediction error directly in SoC percentage units.

---

## Final Model Performance

The optimized LightGBM model gave the best overall result.

| Model | RMSE | R² |
|---|---:|---:|
| Optimized LightGBM | 1.8027 | 0.9966 |
| HistGradientBoosting | 1.8461 | 0.9965 |
| LightGBM Manual Tuned | 1.8854 | 0.9963 |
| LightGBM Plain | 1.9208 | 0.9962 |
| Gaussian Process Regressor | 1.9529 | 0.9960 |
| CatBoost | 2.1461 | 0.9952 |
| DNN / MLPRegressor | 2.1936 | 0.9950 |
| HistGB + Top-20 SHAP Features | 2.2081 | 0.9949 |
| HistGB + Top-40 SHAP Features | 2.4138 | 0.9939 |
| LSTM | 8.0561 | 0.9326 |
| Transformer | 16.0177 | 0.7334 |
| CNN | 25.3463 | 0.3325 |

---

## Key Findings

Tree-based ensemble models performed better than deep learning models for this dataset.

The optimized LightGBM model achieved the lowest RMSE and highest R² value. HistGradientBoosting also showed very strong performance.

Deep learning models such as CNN, LSTM, and Transformer did not perform as well as the tree-based models. This may be because the dataset size was relatively small for deep learning models.

SHAP analysis was used to understand feature importance and to test whether fewer important features could maintain good prediction performance.

---

## Files Description

- `SoC_prediction.ipynb`  
  Main notebook containing preprocessing, spectrum-wise dataset creation, model training, evaluation, SHAP analysis, tuning, and visualization.

- `data/combined_with_SoC_from_filename.csv`  
  Processed EIS dataset with SoC labels.

- `data/Final_spectrum_dataset.csv`  
  Final spectrum-wise dataset used for model training.

- `results/final_model_comparison_table.csv`  
  Final comparison table of all tested models.

- `figures/`  
  Folder containing saved model comparison graphs and prediction plots.

---

File: data/combined_with_SoC_from_filename.csv (part 1 of 10)
Frequency(Hz),R(ohm),X(ohm),V(V),SoC(%)
0.01,0.134896,-0.057711,3.2848,45
0.02,0.111933,-0.0446543,3.2878,45
0.03,0.102591,-0.0368605,3.28773,45
0.05,0.0939822,-0.0286164,3.28793,45
0.08,0.0880143,-0.0228716,3.28806,45
0.1,0.0856134,-0.0206757,3.28814,45
0.2,0.0793366,-0.0152432,3.28825,45
0.3,0.0763881,-0.012831,3.28826,45
0.5,0.0733292,-0.0104099,3.28831,45
0.8,0.071016,-0.00870303,3.28834,45
1,0.070053,-0.00805262,3.28839,45
2,0.0674481,-0.00658743,3.28843,45
3,0.066094,-0.00605676,3.28847,45
5,0.0644796,-0.00565535,3.28849,45
8,0.0630592,-0.00549444,3.2885,45
10,0.0623625,-0.00546337,3.28854,45
11,0.0620714,-0.00545762,3.28854,45
21,0.0599661,-0.00571048,3.28854,45
31,0.0585234,-0.00596925,3.28856,45
61,0.0557286,-0.00633009,3.28856,45
81,0.0544644,-0.00640531,3.28855,45
100,0.0534884,-0.00638898,3.28854,45
110,0.0530385,-0.00635647,3.28855,45
210,0.0499635,-0.00597006,3.28855,45
310,0.0481557,-0.00537176,3.28855,45
510,0.0459806,-0.00417795,3.28854,45
810,0.0441223,-0.00248562,3.28855,45
1000,0.043335,-0.0014752,3.28855,45
0.01,0.161703,-0.081101,3.19123,5
0.02,0.133373,-0.0607296,3.19588,5
0.03,0.12121,-0.0501474,3.19607,5
0.05,0.109562,-0.039389,3.1965,5
0.08,0.101132,-0.0318626,3.19669,5
0.1,0.0976667,-0.028922,3.19682,5
0.2,0.0886388,-0.0217125,3.19697,5
0.3,0.0843401,-0.0185136,3.19699,5
0.5,0.0797451,-0.0153025,3.19706,5
0.8,0.0761537,-0.0129899,3.1971,5
1,0.0746227,-0.012069,3.19718,5
2,0.0704197,-0.00974973,3.19723,5
3,0.0683128,-0.00869889,3.19727,5
5,0.0659888,-0.00757522,3.19731,5
8,0.0641766,-0.00686513,3.19733,5
10,0.0633811,-0.00664545,3.19736,5
11,0.0630587,-0.00659418,3.19738,5
21,0.0607316,-0.00643593,3.19739,5
31,0.0592109,-0.00648159,3.19741,5
61,0.0562477,-0.00664031,3.19742,5
81,0.0549247,-0.00662543,3.19737,5
100,0.0539494,-0.00654804,3.19738,5
110,0.05351,-0.00653016,3.19738,5
210,0.050476,-0.00591335,3.1974,5
310,0.0487163,-0.00525016,3.19739,5
510,0.0466542,-0.00402354,3.19741,5
810,0.0449002,-0.00238099,3.1974,5
1000,0.0441631,-0.00138504,3.19739,5
0.01,0.1389,-0.0572347,3.28493,50
0.02,0.116555,-0.0438815,3.28782,50
0.03,0.10756,-0.0360931,3.28779,50
0.05,0.0992794,-0.0279147,3.28803,50
0.08,0.0935399,-0.0222413,3.28816,50
0.1,0.0912447,-0.0200805,3.28825,50
0.2,0.0852108,-0.0147717,3.28835,50
0.3,0.0823885,-0.0124485,3.28838,50
0.5,0.0794336,-0.01013,3.28843,50
0.8,0.0771934,-0.00851768,3.28848,50
1,0.0762569,-0.00790774,3.28851,50
2,0.0736849,-0.00661224,3.28856,50
3,0.0723246,-0.00618038,3.28859,50
5,0.0706446,-0.00588812,3.28862,50
8,0.0690937,-0.00583669,3.28865,50
10,0.0683744,-0.00588453,3.28865,50
11,0.0680351,-0.00589979,3.28865,50
21,0.0657076,-0.00628874,3.28866,50
31,0.0641258,-0.00660104,3.28867,50
61,0.0609965,-0.00703156,3.28868,50
81,0.0595825,-0.00712357,3.28867,50
100,0.0584643,-0.00712895,3.28867,50
110,0.0579933,-0.00710573,3.28866,50
210,0.0546173,-0.00661695,3.28866,50
310,0.052706,-0.00601474,3.28867,50
510,0.0504273,-0.00488319,3.28867,50
810,0.0484891,-0.0033656,3.28867,50
1000,0.0476801,-0.00247907,3.28867,50
0.01,0.138263,-0.0589183,3.26229,25
0.02,0.116123,-0.0453932,3.26577,25
0.03,0.10663,-0.0375441,3.26585,25
0.05,0.0977953,-0.0291044,3.26616,25
0.08,0.0917348,-0.0231465,3.26628,25
0.1,0.0893223,-0.0208548,3.26642,25
0.2,0.0831089,-0.0153253,3.26655,25
0.3,0.0801985,-0.0129407,3.26657,25
0.5,0.0771153,-0.0106067,3.26662,25
0.8,0.0747351,-0.00900061,3.26666,25
1,0.0737028,-0.00838293,3.26672,25
2,0.0708465,-0.00698037,3.26676,25
3,0.0693366,-0.00639315,3.26679,25
5,0.0675155,-0.00581056,3.26683,25
8,0.0659822,-0.00537311,3.26685,25
10,0.065304,-0.00525532,3.26685,25
11,0.0650363,-0.0051949,3.26688,25
21,0.063155,-0.00498946,3.26687,25
31,0.0620137,-0.00501217,3.26688,25
61,0.0598149,-0.00515849,3.26688,25
81,0.0587978,-0.00519471,3.26688,25
100,0.0580434,-0.00518182,3.26688,25
110,0.057679,-0.00517344,3.2669,25
210,0.0552604,-0.00489294,3.26687,25
310,0.053784,-0.00445429,3.26688,25
510,0.0519093,-0.00356078,3.26686,25
810,0.0501931,-0.0022172,3.26688,25
1000,0.049438,-0.00138356,3.26689,25
0.01,0.173485,-0.0850875,3.19166,5
0.02,0.143835,-0.0635379,3.1966,5
0.03,0.131098,-0.0526251,3.19683,5
0.05,0.118719,-0.0416228,3.19726,5
0.08,0.109656,-0.0338669,3.19745,5
0.1,0.105906,-0.0307863,3.19757,5
0.2,0.09615,-0.0232236,3.19775,5
0.3,0.0915255,-0.0198414,3.19774,5
0.5,0.0865775,-0.0164424,3.19781,5
0.8,0.0827102,-0.0140242,3.19786,5
1,0.0810616,-0.0130806,3.19793,5
2,0.0764738,-0.0106864,3.19798,5
3,0.0741347,-0.00957811,3.19804,5
5,0.0715747,-0.0084289,3.19808,5
8,0.069536,-0.00769622,3.1981,5
10,0.0686386,-0.00748657,3.19814,5
11,0.0682586,-0.00743511,3.19815,5
21,0.0656174,-0.00742924,3.19816,5
31,0.0638314,-0.0075588,3.19818,5
61,0.0603674,-0.00775661,3.19818,5
81,0.0587836,-0.00775552,3.19817,5
100,0.0576458,-0.00768475,3.19817,5
110,0.0570788,-0.00760857,3.19815,5
210,0.0535555,-0.00680203,3.19816,5
310,0.0515871,-0.00598601,3.19816,5
510,0.049343,-0.00459169,3.19816,5
810,0.0475057,-0.0028687,3.19815,5
1000,0.0467073,-0.00186886,3.19816,5
0.01,0.15497,-0.0553504,3.3244,85
0.02,0.132676,-0.0425324,3.32688,85
0.03,0.123782,-0.0347557,3.32673,85
0.05,0.115868,-0.0264609,3.32691,85
0.08,0.110604,-0.0207052,3.327,85
0.1,0.108555,-0.0185254,3.3271,85
0.2,0.103285,-0.0133214,3.3272,85
0.3,0.100847,-0.0110868,3.32723,85
0.5,0.0983114,-0.00891099,3.32728,85
0.8,0.0963818,-0.00737996,3.32732,85
1,0.0956007,-0.00682965,3.32736,85
2,0.093446,-0.00554967,3.32741,85
3,0.0923505,-0.00511372,3.3274,85
5,0.0910052,-0.00481524,3.32746,85
8,0.0897935,-0.00477888,3.32747,85
10,0.0892111,-0.0047934,3.32747,85
11,0.0889517,-0.00483646,3.32748,85
21,0.0871252,-0.00516047,3.3275,85
31,0.0858936,-0.00552386,3.3275,85
61,0.0833623,-0.00623668,3.3275,85
81,0.0822007,-0.00649442,3.32751,85
100,0.0812854,-0.00671854,3.32749,85
110,0.0808286,-0.00677281,3.3275,85
210,0.0777846,-0.00726973,3.32749,85
310,0.0757939,-0.00750505,3.32749,85
510,0.0730711,-0.00758949,3.32751,85
810,0.0703249,-0.00741507,3.32749,85
1000,0.0689956,-0.0072029,3.3275,85
0.01,0.122694,-0.0522281,3.32544,95
0.02,0.103095,-0.0382791,3.32751,95
0.03,0.0958414,-0.0306382,3.32756,95
0.05,0.0894912,-0.0228826,3.32782,95
0.08,0.0852751,-0.0176623,3.32799,95
0.1,0.083634,-0.0157224,3.3281,95
0.2,0.0794036,-0.0111219,3.32822,95
0.3,0.0774585,-0.00920345,3.32827,95
0.5,0.0754239,-0.00736583,3.3283,95
0.8,0.0738933,-0.00612472,3.32835,95
1,0.0732466,-0.00565759,3.32839,95
2,0.0715066,-0.0046987,3.32843,95
3,0.0705951,-0.00441696,3.32846,95
5,0.0694743,-0.0043526,3.32849,95
8,0.0684096,-0.00455037,3.3285,95
10,0.0678362,-0.00469789,3.32849,95
11,0.0675947,-0.00479072,3.32851,95
21,0.0656497,-0.00555381,3.32852,95
31,0.0642203,-0.00603232,3.32852,95
61,0.0612335,-0.00683819,3.32852,95
81,0.0598219,-0.00707946,3.32852,95
100,0.0587313,-0.00716692,3.32852,95
110,0.0582336,-0.00722322,3.32853,95
210,0.0546782,-0.0070866,3.32851,95
310,0.0525014,-0.00656318,3.32851,95
510,0.0497872,-0.00541276,3.32853,95
810,0.0474464,-0.00363749,3.32853,95
1000,0.046436,-0.00256463,3.32852,95
0.01,0.171263,-0.0634327,3.26701,30
0.02,0.147114,-0.0488265,3.27132,30
0.03,0.136821,-0.0404458,3.27159,30
0.05,0.127193,-0.0315537,3.27199,30
0.08,0.120483,-0.0252946,3.27219,30
0.1,0.117785,-0.0228626,3.27232,30
0.2,0.110814,-0.0169509,3.27248,30
0.3,0.107528,-0.0143682,3.2725,30
0.5,0.104054,-0.0117898,3.27257,30
0.8,0.101384,-0.0100079,3.27261,30
1,0.10026,-0.0093285,3.27267,30
2,0.0971108,-0.00779585,3.27272,30
3,0.095437,-0.00721935,3.27277,30
5,0.0934021,-0.00669269,3.2728,30
8,0.0916325,-0.00636697,3.27281,30
10,0.0908199,-0.00628465,3.27284,30
11,0.0904642,-0.00625986,3.27285,30
21,0.0881603,-0.00622344,3.27287,30
31,0.086705,-0.00640903,3.27286,30
61,0.0839418,-0.0068282,3.27287,30
81,0.0826833,-0.00701113,3.27286,30
100,0.0817255,-0.00712409,3.27287,30
110,0.0812806,-0.00718917,3.27287,30
210,0.0781116,-0.00746503,3.27286,30
310,0.0761134,-0.00756318,3.27286,30
510,0.0734587,-0.00759351,3.27286,30
810,0.0707871,-0.00742313,3.27286,30
1000,0.0694523,-0.0072276,3.27286,30
0.01,0.131556,-0.0575499,3.32328,85
0.02,0.109943,-0.042146,3.32575,85
0.03,0.101813,-0.0338494,3.3258,85
0.05,0.0946102,-0.0254887,3.3261,85
0.08,0.0897601,-0.0198609,3.32623,85
0.1,0.0878318,-0.0177518,3.32636,85
0.2,0.0828714,-0.0127298,3.32647,85
0.3,0.080567,-0.0105856,3.3265,85
0.5,0.0781742,-0.00850418,3.32656,85
0.8,0.0763666,-0.0070821,3.3266,85
1,0.0756148,-0.00654096,3.32664,85
2,0.0735767,-0.00542397,3.32668,85
3,0.0725031,-0.00508712,3.3267,85
5,0.0711944,-0.00495855,3.32671,85
8,0.0699452,-0.00508145,3.32675,85
10,0.0693105,-0.00521357,3.32675,85
11,0.0690179,-0.00524119,3.32677,85
21,0.0669135,-0.00594298,3.32676,85
31,0.0654041,-0.00636858,3.32678,85
61,0.062289,-0.00708981,3.32678,85
81,0.0608454,-0.00732055,3.32678,85
100,0.0597264,-0.00741462,3.32679,85
110,0.0592254,-0.00744119,3.32679,85
210,0.0556662,-0.00720739,3.32678,85
310,0.053504,-0.00676085,3.32678,85
510,0.0508519,-0.00571411,3.32677,85
810,0.0485507,-0.0041805,3.32678,85
1000,0.0475683,-0.00324001,3.32677,85
0.01,0.138876,-0.0581083,3.28671,55
0.02,0.11648,-0.044136,3.28956,55
0.03,0.107559,-0.0362051,3.28955,55
0.05,0.0993429,-0.0279797,3.2898,55
0.08,0.0936052,-0.0222991,3.28994,55
0.1,0.0912893,-0.0201121,3.29003,55
0.2,0.0852425,-0.0147422,3.29013,55
0.3,0.0824335,-0.0123804,3.29015,55
0.5,0.0795073,-0.00998706,3.29021,55
0.8,0.0773262,-0.0083299,3.29025,55
1,0.0764299,-0.00771843,3.29029,55
2,0.0739953,-0.00636009,3.29033,55
3,0.0727097,-0.00589891,3.29038,55
5,0.0711701,-0.00565527,3.29039,55
8,0.0697346,-0.00564687,3.29041,55
10,0.0690315,-0.00575518,3.29043,55
11,0.0687349,-0.00580973,3.29044,55
21,0.0664396,-0.0064062,3.29044,55
31,0.0648178,-0.0067384,3.29046,55
61,0.0615411,-0.00743955,3.29043,55
81,0.060044,-0.00757146,3.29044,55
100,0.0588948,-0.00760224,3.29044,55
110,0.0583438,-0.00761114,3.29045,55
210,0.0546527,-0.0072372,3.29045,55
310,0.0524757,-0.00665256,3.29044,55
510,0.0498191,-0.00537227,3.29045,55
810,0.0475474,-0.00356234,3.29045,55
1000,0.0465668,-0.00247879,3.29045,55
0.01,0.128202,-0.0608142,3.30538,65
0.02,0.106566,-0.0449893,3.31035,65
0.03,0.0978463,-0.0362199,3.31134,65
0.05,0.0900909,-0.0270986,3.31213,65
0.08,0.0850064,-0.0208781,3.3126,65
0.1,0.0830472,-0.0185564,3.31289,65
0.2,0.0780456,-0.0130664,3.31316,65
0.3,0.0757566,-0.0107764,3.31327,65
0.5,0.0733892,-0.00858507,3.31337,65
0.8,0.0715925,-0.00710193,3.31345,65
1,0.0708463,-0.00654787,3.31352,65
2,0.0687816,-0.00531849,3.31355,65
3,0.0676987,-0.00488171,3.31361,65
5,0.06639,-0.00454932,3.31363,65
8,0.0651959,-0.00437259,3.31366,65
10,0.0646393,-0.00433747,3.31367,65
11,0.0644082,-0.00431596,3.31366,65
21,0.0627589,-0.00439684,3.31368,65
31,0.0617345,-0.00450733,3.3137,65
61,0.0596927,-0.00476402,3.3137,65
81,0.0587383,-0.00485399,3.31369,65
100,0.0580168,-0.00486609,3.3137,65
110,0.0576818,-0.00489047,3.31369,65
210,0.0553607,-0.00469679,3.31371,65
310,0.0539163,-0.00431383,3.31369,65
510,0.0520461,-0.00352507,3.3137,65
810,0.0503382,-0.00223005,3.31369,65
1000,0.0495785,-0.00139811,3.31371,65
0.01,0.137543,-0.0643051,3.29853,65
0.02,0.114949,-0.0471325,3.30308,65
0.03,0.106203,-0.0380115,3.30398,65
0.05,0.0982224,-0.0287678,3.30477,65
0.08,0.0927529,-0.0225107,3.30521,65
0.1,0.0905731,-0.0201565,3.30553,65
0.2,0.0848801,-0.014486,3.30575,65
0.3,0.082242,-0.0120573,3.30585,65
0.5,0.0795021,-0.00966834,3.30595,65
0.8,0.077455,-0.00805678,3.30602,65
1,0.0765936,-0.00743332,3.3061,65
2,0.0742711,-0.00612199,3.30615,65
3,0.0730418,-0.00571363,3.3062,65
5,0.0715463,-0.00548197,3.30621,65
8,0.0701457,-0.00549505,3.30623,65
10,0.0694684,-0.00558331,3.30625,65
11,0.0691669,-0.00560749,3.30626,65
21,0.0669366,-0.00617718,3.30626,65
31,0.0653915,-0.00653932,3.30627,65
61,0.0622217,-0.00720788,3.30629,65
81,0.0607601,-0.00734331,3.30627,65
100,0.0596648,-0.00741855,3.30628,65
110,0.059143,-0.00741468,3.30628,65
210,0.0556042,-0.00713843,3.30628,65
310,0.0534937,-0.00665433,3.30628,65
510,0.0508933,-0.0056115,3.30627,65
810,0.0486467,-0.00407726,3.30629,65
1000,0.0476815,-0.00313594,3.30627,65
0.01,0.145932,-0.0613917,3.28095,35
0.02,0.12247,-0.0469415,3.28461,35
0.03,0.112843,-0.038847,3.28472,35
0.05,0.103782,-0.0303734,3.28505,35
0.08,0.0973493,-0.0244592,3.28518,35
0.1,0.094733,-0.0221659,3.28529,35
0.2,0.0878913,-0.0164906,3.28541,35
0.3,0.0846767,-0.0139846,3.28542,35
0.5,0.0812937,-0.011466,3.28547,35
0.8,0.0787156,-0.00971528,3.28551,35
1,0.0776294,-0.00906525,3.28556,35
2,0.0746013,-0.00761088,3.2856,35
3,0.0729944,-0.00712666,3.28565,35
5,0.0710249,-0.00672832,3.28567,35
8,0.0692878,-0.00660265,3.28569,35
10,0.0684563,-0.00660823,3.2857,35
11,0.0680943,-0.00664351,3.28572,35
21,0.0655027,-0.00703441,3.28573,35
31,0.0637108,-0.00731054,3.28573,35
61,0.06024,-0.00772694,3.28575,35
81,0.0586611,-0.00776109,3.28574,35
100,0.0574817,-0.00772291,3.28574,35
110,0.056939,-0.00769597,3.28574,35
210,0.0533323,-0.00699872,3.28572,35
310,0.051298,-0.00625117,3.28574,35
510,0.048941,-0.00491373,3.28572,35
810,0.0469713,-0.00317886,3.28574,35
1000,0.0461492,-0.00217346,3.28575,35
0.01,0.126287,-0.0579409,3.32343,75
0.02,0.104343,-0.0428646,3.32606,75
0.03,0.095941,-0.03453,3.32611,75
0.05,0.0884905,-0.02603,3.3264,75
0.08,0.0835063,-0.0202996,3.32656,75
0.1,0.0815438,-0.0181379,3.32669,75
0.2,0.0764528,-0.0130016,3.32679,75
0.3,0.0740997,-0.0108006,3.32684,75
0.5,0.0716352,-0.00864233,3.32689,75
0.8,0.0698008,-0.00716387,3.32695,75
1,0.0690338,-0.00658471,3.32699,75
2,0.0669903,-0.00537646,3.32703,75
3,0.0659322,-0.00497846,3.32706,75
5,0.0646382,-0.00470424,3.32708,75
8,0.0634584,-0.00474799,3.3271,75
10,0.0628753,-0.00480308,3.3271,75
11,0.0626077,-0.00481551,3.32713,75
21,0.0607093,-0.00521803,3.32711,75
31,0.059405,-0.0055685,3.32713,75
61,0.0567001,-0.00603445,3.32715,75
81,0.0554724,-0.00617205,3.32713,75
100,0.0545355,-0.00622593,3.32714,75
110,0.0541084,-0.00626636,3.32712,75
210,0.0510901,-0.00593179,3.32712,75
310,0.049205,-0.00544359,3.32713,75
510,0.0469436,-0.00430279,3.32713,75
810,0.0449511,-0.00265226,3.32713,75
1000,0.0441036,-0.00161195,3.32713,75
0.01,0.160401,-0.0733074,3.21699,15
0.02,0.134327,-0.055182,3.22112,15
0.03,0.123293,-0.0456441,3.22126,15
0.05,0.112708,-0.0358922,3.22164,15
0.08,0.10505,-0.0290826,3.2218,15
0.1,0.101888,-0.0264176,3.22191,15
0.2,0.0936175,-0.0198614,3.22207,15
0.3,0.0896819,-0.0169331,3.22208,15
0.5,0.0855024,-0.0140053,3.22212,15
0.8,0.0822663,-0.0119288,3.22219,15
1,0.0808773,-0.0111184,3.22223,15
2,0.0770337,-0.00918602,3.22228,15
3,0.075027,-0.00837476,3.22233,15
5,0.0727435,-0.00757287,3.22237,15
8,0.0708483,-0.007069,3.22239,15
10,0.0700087,-0.00693916,3.22241,15
11,0.069663,-0.00693245,3.22242,15
21,0.0671384,-0.00701922,3.22243,15
31,0.0654469,-0.00726419,3.22244,15
61,0.0620853,-0.00762535,3.22245,15
81,0.060571,-0.00768367,3.22244,15
100,0.05941,-0.00769775,3.22243,15
110,0.0588916,-0.00767487,3.22244,15
210,0.0552971,-0.00717188,3.22243,15
310,0.053217,-0.00658928,3.22244,15
510,0.0507355,-0.00543289,3.22243,15
810,0.0485728,-0.00386537,3.22244,15
1000,0.0476553,-0.0029255,3.22245,15
0.01,0.153339,-0.0593487,3.27332,35
0.02,0.130562,-0.045757,3.27731,35
0.03,0.120937,-0.0377648,3.27754,35
0.05,0.112041,-0.0292005,3.27793,35
0.08,0.105978,-0.0231641,3.27812,35
0.1,0.103577,-0.0208348,3.27827,35
0.2,0.0974228,-0.0152231,3.27842,35
0.3,0.0945675,-0.0128194,3.27847,35
0.5,0.0915552,-0.0104693,3.27854,35
0.8,0.0892395,-0.00887353,3.2786,35
1,0.0882548,-0.00828885,3.27864,35
2,0.0854887,-0.00700897,3.27868,35
3,0.083979,-0.00657432,3.27873,35
5,0.0821223,-0.00618422,3.27875,35
8,0.0804773,-0.00604307,3.27877,35
10,0.0797015,-0.00600283,3.27879,35
11,0.0793719,-0.00602357,3.27881,35
21,0.0770762,-0.00614668,3.27879,35
31,0.0755771,-0.00640941,3.27881,35
61,0.0726507,-0.00677012,3.27882,35
81,0.0713173,-0.00686496,3.27881,35
100,0.0702997,-0.00688617,3.27881,35
110,0.0698422,-0.00690102,3.2788,35
210,0.0667165,-0.00669601,3.27881,35
310,0.064839,-0.00634209,3.27881,35
510,0.0624448,-0.00562054,3.27882,35
810,0.0602704,-0.00460438,3.27881,35
1000,0.0592813,-0.00392494,3.27881,35
0.01,0.135094,-0.0574159,3.28505,50
0.02,0.112722,-0.0440093,3.28793,50
0.03,0.103728,-0.0361841,3.28791,50
0.05,0.0954472,-0.0279889,3.28815,50
0.08,0.089686,-0.0223137,3.28827,50
0.1,0.0873664,-0.02014,3.28837,50
0.2,0.0813159,-0.0147947,3.28848,50
0.3,0.078488,-0.0124425,3.28849,50
0.5,0.0755294,-0.010076,3.28854,50
0.8,0.0733264,-0.00844222,3.28859,50
1,0.0723971,-0.00783253,3.28863,50
2,0.0698837,-0.006486,3.28867,50
3,0.0685465,-0.00601378,3.28869,50
5,0.0669286,-0.00567956,3.28873,50
8,0.0654857,-0.00559065,3.28874,50
10,0.0647764,-0.00564957,3.28876,50
11,0.064469,-0.00566944,3.28877,50
21,0.0622577,-0.00605246,3.28878,50
31,0.0607578,-0.00628072,3.28877,50
61,0.0577391,-0.006773,3.28878,50
81,0.0563364,-0.0068692,3.28879,50
100,0.0553146,-0.0068624,3.28877,50
110,0.054846,-0.00682661,3.28878,50
210,0.0515882,-0.00640834,3.28877,50
310,0.0496058,-0.00578372,3.2888,50
510,0.0472711,-0.00455172,3.28878,50
810,0.0452595,-0.00280661,3.28878,50
1000,0.0444302,-0.00175419,3.28878,50
0.01,0.156105,-0.0573069,3.32418,80
0.02,0.133314,-0.0437471,3.32687,80
0.03,0.12416,-0.0356694,3.32673,80
0.05,0.116016,-0.0270744,3.32692,80
0.08,0.110647,-0.0211023,3.32702,80
0.1,0.108565,-0.0188402,3.32712,80
0.2,0.103266,-0.0134653,3.32722,80
0.3,0.100827,-0.0111773,3.32726,80
0.5,0.098279,-0.00894253,3.32733,80
0.8,0.0963805,-0.0074098,3.32736,80
1,0.0955854,-0.0068258,3.32738,80
2,0.0934462,-0.00553677,3.32743,80
3,0.0923421,-0.00506574,3.32746,80
5,0.0910379,-0.00478616,3.32749,80
8,0.0898243,-0.00469274,3.32751,80
10,0.0892544,-0.00472168,3.32752,80
11,0.0890053,-0.00475539,3.32752,80
21,0.0871997,-0.00510431,3.32752,80
31,0.086,-0.00535311,3.32754,80
61,0.0835878,-0.00604328,3.32755,80
81,0.0824546,-0.00629853,3.32755,80
100,0.0815838,-0.00650412,3.32754,80
110,0.0811609,-0.00659025,3.32752,80
210,0.0782212,-0.00701827,3.32753,80
310,0.0763153,-0.00726859,3.32754,80
510,0.0737039,-0.00744045,3.32753,80
810,0.0710199,-0.00735829,3.32753,80
1000,0.0697141,-0.00722314,3.32754,80
0.01,0.122136,-0.0548723,3.3242,80
0.02,0.100717,-0.0409963,3.3266,80
0.03,0.0925569,-0.0330658,3.32656,80
0.05,0.0853814,-0.0249283,3.32677,80
0.08,0.0805956,-0.0194234,3.32691,80
0.1,0.0787181,-0.0173616,3.32702,80
0.2,0.0738435,-0.0124442,3.32714,80
0.3,0.071575,-0.010353,3.32716,80
0.5,0.069217,-0.00829121,3.3272,80
0.8,0.0674523,-0.00686337,3.32725,80
1,0.0667155,-0.00632954,3.3273,80
2,0.0647435,-0.00514091,3.32733,80
3,0.0637268,-0.00474058,3.32736,80
5,0.0625055,-0.00449506,3.32737,80
8,0.0613869,-0.00448757,3.32739,80
10,0.0607983,-0.00452821,3.32741,80
11,0.0605578,-0.00458804,3.32741,80
21,0.0587768,-0.00499969,3.32741,80
31,0.0575335,-0.00525716,3.32742,80
61,0.0549762,-0.00577356,3.32743,80
81,0.0538039,-0.0058838,3.32742,80
100,0.0529126,-0.00594561,3.32741,80
110,0.0524946,-0.00593663,3.32742,80
210,0.0495688,-0.00565982,3.32743,80
310,0.047809,-0.00516552,3.32743,80
510,0.0456466,-0.00407899,3.32742,80
810,0.0437671,-0.00243211,3.32742,80
1000,0.0429664,-0.00143485,3.32743,80
0.01,0.133518,-0.0588646,3.2954,65
0.02,0.112107,-0.0436765,3.299,65
0.03,0.1037,-0.0352293,3.29949,65
0.05,0.0961731,-0.0265295,3.3,65
0.08,0.0911361,-0.0206202,3.30031,65
0.1,0.0891621,-0.018392,3.30052,65
0.2,0.0840801,-0.0131298,3.30069,65
0.3,0.0817313,-0.0109122,3.30075,65
0.5,0.0792779,-0.00875746,3.30083,65
0.8,0.0774225,-0.0073182,3.3009,65
1,0.0766411,-0.00678541,3.30096,65
2,0.0744541,-0.00561051,3.301,65
3,0.0732951,-0.00521664,3.30103,65
5,0.0718673,-0.00491155,3.30105,65
8,0.0705879,-0.00479243,3.30107,65
10,0.0699908,-0.00481342,3.30108,65
11,0.0697136,-0.00479862,3.30111,65
21,0.0678683,-0.00494902,3.3011,65
31,0.0666827,-0.00512181,3.30111,65
61,0.0643461,-0.005453,3.30111,65
81,0.0632982,-0.00554314,3.30111,65
100,0.0624892,-0.00559729,3.3011,65
110,0.0620891,-0.00561684,3.3011,65
210,0.0594724,-0.00548896,3.30111,65
310,0.0578193,-0.00524903,3.30112,65
510,0.055708,-0.00452687,3.30111,65
810,0.0538081,-0.00336364,3.30112,65
1000,0.0529777,-0.0026259,3.30111,65
0.01,0.183274,-0.129345,2.98815,5
0.02,0.154531,-0.0838173,2.99496,5
0.03,0.142125,-0.0653816,2.99957,5
0.05,0.130338,-0.0482983,3.00178,5
0.08,0.122021,-0.0371839,3.003,5
0.1,0.118651,-0.0330516,3.00379,5
0.2,0.109925,-0.0236676,3.00447,5
0.3,0.105741,-0.0198559,3.00475,5
0.5,0.101198,-0.0162531,3.00499,5
0.8,0.097584,-0.013817,3.00516,5
1,0.0960224,-0.0129012,3.00528,5
2,0.0915988,-0.0107493,3.00537,5
3,0.0892387,-0.00982651,3.00546,5
5,0.0864987,-0.00892516,3.00552,5
8,0.0841782,-0.00828979,3.00557,5
10,0.0831515,-0.00808119,3.00559,5
11,0.0827212,-0.00802791,3.00561,5
21,0.0797384,-0.00786691,3.00564,5
31,0.0778449,-0.00781703,3.00564,5
61,0.0742864,-0.00779522,3.00567,5
81,0.0728252,-0.00767186,3.00565,5
100,0.0717248,-0.00754408,3.00566,5
110,0.0712425,-0.00748643,3.00567,5
210,0.0680199,-0.00691467,3.00566,5
310,0.0661587,-0.00644957,3.00567,5
510,0.0638859,-0.00565541,3.00569,5
810,0.0618121,-0.0046108,3.00568,5
1000,0.0608534,-0.00399732,3.00569,5
0.01,0.133106,-0.0548107,3.28302,35
0.02,0.111789,-0.0425223,3.28627,35
0.03,0.102781,-0.035123,3.28631,35
0.05,0.0945144,-0.0270926,3.28658,35
0.08,0.088929,-0.0214281,3.2867,35
0.1,0.0867258,-0.0192566,3.28682,35
0.2,0.0810915,-0.0140246,3.28695,35
0.3,0.0784682,-0.0117861,3.28697,35
0.5,0.0756984,-0.00960646,3.28704,35
0.8,0.0735777,-0.00811484,3.28708,35
1,0.0726653,-0.00753899,3.28712,35
2,0.0701341,-0.00626524,3.28715,35
3,0.0687804,-0.00576963,3.28718,35
5,0.0671698,-0.00533576,3.28721,35
8,0.0657478,-0.00500815,3.28725,35
10,0.0651077,-0.00492948,3.28725,35
11,0.0648424,-0.0049005,3.28725,35
21,0.0630489,-0.00480333,3.28726,35
31,0.061902,-0.00486229,3.28727,35
61,0.0597635,-0.00505265,3.28727,35
81,0.0587656,-0.00509796,3.28727,35
100,0.0579996,-0.00511417,3.28726,35
110,0.0576848,-0.00509038,3.28726,35
210,0.0552649,-0.00483973,3.28727,35
310,0.0537622,-0.00445101,3.28727,35
510,0.0518799,-0.00361257,3.28726,35
810,0.0501727,-0.00225746,3.28727,35
1000,0.0494193,-0.00140094,3.28727,35
0.01,0.139033,-0.0593732,3.28178,35
0.02,0.11613,-0.0454746,3.2852,35
0.03,0.106709,-0.0375018,3.28528,35
0.05,0.097984,-0.0291443,3.28555,35
0.08,0.0918962,-0.0233149,3.28568,35
0.1,0.0894381,-0.0210807,3.28579,35
0.2,0.0830247,-0.015607,3.28591,35
0.3,0.0800162,-0.0132032,3.28593,35
0.5,0.0768372,-0.010802,3.28599,35
0.8,0.0744129,-0.00912637,3.28603,35
1,0.0733956,-0.00849396,3.28607,35
2,0.0705633,-0.00705168,3.28609,35
3,0.0690745,-0.00653781,3.28614,35
5,0.0672777,-0.00608771,3.28617,35
8,0.0656917,-0.00587734,3.2862,35
10,0.0649495,-0.00584367,3.2862,35
11,0.0646406,-0.00585231,3.28621,35
21,0.0624005,-0.00600843,3.28622,35
31,0.0609181,-0.00627689,3.28622,35
61,0.0580117,-0.0066276,3.28623,35
81,0.0567192,-0.0066651,3.28623,35
100,0.0557057,-0.00668021,3.28623,35
110,0.0552433,-0.00665309,3.28624,35
210,0.0520842,-0.00627777,3.28622,35
310,0.0502314,-0.00577893,3.28623,35
510,0.0479558,-0.00464656,3.28622,35
810,0.0459985,-0.0031054,3.28623,35
1000,0.0451646,-0.00218375,3.28623,35
0.01,0.136696,-0.0586796,3.28365,40
0.02,0.1135,-0.0451636,3.2867,40
0.03,0.104057,-0.0372304,3.28663,40
0.05,0.0953666,-0.0288764,3.28686,40
0.08,0.0893427,-0.0230637,3.28698,40
0.1,0.0869135,-0.0208326,3.28706,40
0.2,0.0806049,-0.0153609,3.28717,40
0.3,0.0776503,-0.0129614,3.28718,40
0.5,0.07455,-0.0105522,3.28721,40
0.8,0.0721982,-0.00888065,3.28727,40
1,0.0712203,-0.00824685,3.28729,40
2,0.0685181,-0.00682231,3.28735,40
3,0.0670706,-0.00627402,3.28738,40
5,0.0653676,-0.00587744,3.28741,40
8,0.0638621,-0.0056809,3.28743,40
10,0.0631441,-0.005642,3.28745,40
11,0.0628534,-0.00566149,3.28745,40
21,0.060691,-0.0058646,3.28746,40
31,0.0591954,-0.00614253,3.28746,40
61,0.0563605,-0.00641991,3.28748,40
81,0.0550403,-0.0064875,3.28746,40
100,0.0540873,-0.00647358,3.28746,40
110,0.0535989,-0.00643808,3.28747,40
210,0.0505498,-0.00599198,3.28745,40
310,0.0487799,-0.00538723,3.28748,40
510,0.0466176,-0.0042249,3.28745,40
810,0.0447721,-0.00260091,3.28746,40
1000,0.0439873,-0.00164538,3.28747,40
0.01,0.337798,-0.928503,3.5273,100
0.02,0.213548,-0.551044,3.53098,100
0.03,0.170108,-0.404736,3.53559,100
0.05,0.134711,-0.266856,3.53902,100
0.08,0.114304,-0.185412,3.54024,100
0.1,0.10713,-0.154259,3.54179,100
0.2,0.0910896,-0.0866875,3.54351,100
0.3,0.084589,-0.0629647,3.5446,100
0.5,0.0781788,-0.0428167,3.54545,100
0.8,0.0734807,-0.0305891,3.54602,100
1,0.0715655,-0.0262347,3.5464,100
2,0.0667691,-0.0164595,3.54671,100
3,0.0647342,-0.0126453,3.54693,100
5,0.06283,-0.0092715,3.54707,100
8,0.0615678,-0.00737756,3.54717,100
10,0.061018,-0.006802,3.54725,100
11,0.0607654,-0.0065702,3.5473,100
21,0.0590869,-0.00603078,3.54735,100
31,0.057787,-0.00602702,3.54739,100
61,0.055229,-0.00608555,3.54743,100
81,0.0540668,-0.0060835,3.54742,100
100,0.0531942,-0.00605264,3.54739,100
110,0.0527865,-0.00604692,3.54739,100
210,0.0498952,-0.00564053,3.54736,100
310,0.0481765,-0.00507042,3.54738,100
510,0.0459776,-0.00387667,3.54737,100
810,0.0440912,-0.00207747,3.54736,100
1000,0.0432679,-0.000983595,3.54735,100
0.01,0.121589,-0.0502706,3.32566,90
0.02,0.101952,-0.0374665,3.32778,90
0.03,0.0945472,-0.0301035,3.32775,90
0.05,0.088122,-0.0225063,3.32798,90
0.08,0.0839168,-0.0173741,3.32813,90
0.1,0.0822985,-0.0154687,3.32824,90
0.2,0.0781173,-0.0109826,3.32835,90
0.3,0.076163,-0.00910954,3.32838,90
0.5,0.0741356,-0.00732359,3.32845,90
0.8,0.0725838,-0.00608849,3.32849,90
1,0.0719524,-0.00565142,3.32852,90
2,0.0701991,-0.00468969,3.32855,90
3,0.0692657,-0.00439318,3.32857,90
5,0.0681403,-0.00428949,3.3286,90
8,0.0670502,-0.00441945,3.32861,90
10,0.0665026,-0.00455666,3.32861,90
11,0.0662462,-0.00460645,3.32862,90
21,0.0643774,-0.00521263,3.32863,90
31,0.0630532,-0.00562737,3.32866,90
61,0.0603029,-0.00625283,3.32864,90
81,0.0590167,-0.00642197,3.32863,90
100,0.0580258,-0.00649527,3.32863,90
110,0.0575883,-0.00650996,3.32863,90
210,0.0544232,-0.00624008,3.32863,90
310,0.0525495,-0.00578004,3.32863,90
510,0.0502784,-0.00478651,3.32863,90
810,0.048297,-0.00334541,3.32863,90
1000,0.047465,-0.00248532,3.32863,90
0.01,0.133586,-0.131834,3.37533,100
0.02,0.11265,-0.0807967,3.38045,100
0.03,0.104006,-0.0615462,3.38113,100
0.05,0.0951759,-0.0442047,3.38179,100
0.08,0.088625,-0.0332394,3.38212,100
0.1,0.0859694,-0.0292349,3.38235,100
0.2,0.0789752,-0.0197446,3.38258,100
0.3,0.075822,-0.0157997,3.38265,100
0.5,0.0726674,-0.0120174,3.38274,100
0.8,0.0704146,-0.00944515,3.38281,100
1,0.0695265,-0.00850146,3.38287,100
2,0.0672453,-0.00639716,3.38292,100
3,0.0661449,-0.00568509,3.38296,100
5,0.0648017,-0.00511069,3.383,100
8,0.0636196,-0.00496408,3.38303,100
10,0.0630425,-0.00499,3.38303,100
11,0.062798,-0.00504324,3.38307,100
21,0.060891,-0.00538097,3.38307,100
31,0.0595212,-0.00571306,3.38307,100
61,0.0567746,-0.00629596,3.38308,100
81,0.0555025,-0.00643082,3.38308,100
100,0.0545425,-0.00648254,3.38308,100
110,0.0540885,-0.00648349,3.38307,100
210,0.050908,-0.00624689,3.38306,100
310,0.0489802,-0.00575465,3.38308,100
510,0.0465839,-0.00459932,3.38307,100
810,0.0444972,-0.00289654,3.38308,100
1000,0.0436195,-0.00184351,3.38308,100
0.01,0.150027,-0.0646316,3.24711,25
0.02,0.126283,-0.0490501,3.25066,25
0.03,0.116301,-0.0404412,3.25071,25
0.05,0.106933,-0.0314352,3.25102,25
0.08,0.100379,-0.0251343,3.25117,25
0.1,0.0977279,-0.0226929,3.25126,25
0.2,0.0908928,-0.0167844,3.25141,25
0.3,0.0876807,-0.0142199,3.25143,25
0.5,0.0842657,-0.0116987,3.25151,25
0.8,0.0816162,-0.00998807,3.25154,25
1,0.0804798,-0.00933361,3.25157,25
2,0.0772545,-0.00782061,3.25163,25
3,0.0755151,-0.00717785,3.25167,25
5,0.0734724,-0.00655325,3.2517,25
8,0.0717424,-0.00611191,3.25173,25
10,0.0709881,-0.00591691,3.25174,25
11,0.070681,-0.00585547,3.25173,25
21,0.0685357,-0.00566862,3.25176,25
31,0.0672307,-0.00573786,3.25178,25
61,0.0647039,-0.00588135,3.25176,25
81,0.0635823,-0.00592313,3.25176,25
100,0.0627326,-0.00594409,3.25177,25
110,0.0623422,-0.00593312,3.25176,25
210,0.0596436,-0.00568782,3.25176,25
310,0.0579726,-0.00532547,3.25176,25
510,0.055846,-0.00454646,3.25177,25
810,0.0539798,-0.00333524,3.25176,25
1000,0.0531612,-0.00259286,3.25177,25
0.01,0.139682,-0.0605886,3.28263,35
0.02,0.115874,-0.0468196,3.28592,35
0.03,0.106061,-0.038769,3.28586,35
0.05,0.0969048,-0.0302643,3.2861,35
0.08,0.0904962,-0.0243256,3.28622,35
0.1,0.0878972,-0.022027,3.28631,35
0.2,0.0811056,-0.0163486,3.28641,35
0.3,0.0779123,-0.0138156,3.28642,35
0.5,0.0745646,-0.011256,3.28645,35
0.8,0.0720404,-0.00945468,3.28652,35
1,0.0709718,-0.00874879,3.28656,35
2,0.0680958,-0.0071683,3.28659,35
3,0.0666151,-0.00656257,3.28664,35
5,0.064852,-0.00604781,3.28666,35
8,0.0633177,-0.00578885,3.28669,35
10,0.0626006,-0.00572427,3.28669,35
11,0.0622988,-0.0057441,3.28671,35
21,0.0601423,-0.00588453,3.28672,35
31,0.0586575,-0.00613424,3.28671,35
61,0.0558235,-0.00646369,3.28673,35
81,0.0545372,-0.00652111,3.28673,35
100,0.0535355,-0.00650117,3.28671,35
110,0.0530971,-0.00648584,3.28673,35
210,0.0499737,-0.00601389,3.28672,35
310,0.0481598,-0.00540621,3.28673,35
510,0.0459622,-0.00420536,3.28673,35
810,0.0440859,-0.00249389,3.28673,35
1000,0.0433204,-0.00148594,3.28672,35
0.01,0.117168,-0.0516892,3.32548,95
0.02,0.0977329,-0.0379046,3.32759,95
0.03,0.0905386,-0.0302354,3.32766,95
0.05,0.0843569,-0.0224282,3.32793,95
0.08,0.0803201,-0.0172205,3.32811,95
0.1,0.0787501,-0.0152985,3.32824,95
0.2,0.0747211,-0.0107949,3.32836,95
0.3,0.0728459,-0.00894074,3.32841,95
0.5,0.0708865,-0.0071614,3.32847,95
0.8,0.0693823,-0.00596981,3.3285,95
1,0.0687691,-0.00554519,3.32854,95
2,0.0670458,-0.00464619,3.32858,95
3,0.0661285,-0.00439007,3.32861,95
5,0.0650022,-0.00433433,3.32863,95
8,0.0638945,-0.00449333,3.32865,95
10,0.0633357,-0.00459053,3.32865,95
11,0.0630805,-0.0046727,3.32866,95
21,0.0611752,-0.0053085,3.32867,95
31,0.0598034,-0.00571061,3.32866,95
61,0.0569692,-0.00632765,3.32868,95
81,0.0556681,-0.00647651,3.32866,95
100,0.0546963,-0.00651761,3.32866,95
110,0.0542323,-0.00654179,3.32868,95
210,0.0510291,-0.00623692,3.32867,95
310,0.0491538,-0.00570351,3.32867,95
510,0.0468187,-0.00460591,3.32867,95
810,0.0448169,-0.00298419,3.32866,95
1000,0.0439698,-0.00200809,3.32868,95
0.01,0.150647,-0.0641846,3.27547,30
0.02,0.126315,-0.049126,3.27975,30
0.03,0.116199,-0.0407453,3.27999,30
0.05,0.106585,-0.0320293,3.28039,30
0.08,0.0997072,-0.02591,3.28058,30
0.1,0.0968914,-0.0235205,3.28069,30
0.2,0.0895194,-0.017565,3.28083,30
0.3,0.0860551,-0.0148814,3.28085,30
0.5,0.0824265,-0.0121555,3.28092,30
0.8,0.0796831,-0.0102452,3.28096,30
1,0.0785299,-0.00950805,3.28102,30
2,0.0753984,-0.00782891,3.28105,30
3,0.0737673,-0.00720809,3.28111,30
5,0.0718304,-0.00669425,3.28113,30
8,0.0701375,-0.00648966,3.28116,30
10,0.0693501,-0.00647463,3.28118,30
11,0.0690018,-0.00650037,3.28118,30
21,0.0665547,-0.00683212,3.2812,30
31,0.0648469,-0.00719914,3.28119,30
61,0.0614425,-0.00768356,3.28121,30
81,0.059896,-0.00780762,3.28119,30
100,0.0587502,-0.00782503,3.28119,30
110,0.0581681,-0.0078065,3.28118,30
210,0.0544366,-0.00735568,3.28121,30
310,0.0522362,-0.00669408,3.2812,30
510,0.049603,-0.00538693,3.2812,30
810,0.0473348,-0.00353675,3.28121,30
1000,0.0463572,-0.00245308,3.28121,30
0.01,0.144324,-0.0642449,3.26636,25
0.02,0.119986,-0.0493042,3.27034,25
0.03,0.109785,-0.0408254,3.27048,25
0.05,0.100193,-0.0319224,3.2708,25
0.08,0.0934161,-0.0256905,3.27095,25
0.1,0.0906664,-0.023274,3.27106,25
0.2,0.0834825,-0.0173443,3.2712,25
0.3,0.0800939,-0.0147185,3.2712,25
0.5,0.076513,-0.0120844,3.27127,25
0.8,0.0737604,-0.0102139,3.27131,25
1,0.0725922,-0.00949426,3.27137,25
2,0.0693818,-0.00782468,3.2714,25
3,0.0677095,-0.00716265,3.27145,25
5,0.0657615,-0.00653524,3.27147,25
8,0.0640963,-0.00620046,3.27149,25
10,0.0633235,-0.00606415,3.27152,25
11,0.0630253,-0.00609408,3.27153,25
21,0.060772,-0.0061595,3.27154,25
31,0.0592389,-0.00633754,3.27155,25
61,0.056309,-0.00657923,3.27155,25
81,0.0549909,-0.00658093,3.27154,25
100,0.0540092,-0.00655116,3.27155,25
110,0.0535785,-0.00651161,3.27153,25
210,0.05051,-0.0060065,3.27154,25
310,0.0486767,-0.00540208,3.27154,25
510,0.0465422,-0.00422141,3.27155,25
810,0.0447059,-0.00256649,3.27153,25
1000,0.043937,-0.00158925,3.27154,25
0.01,0.162286,-0.0731289,3.22544,15
0.02,0.135734,-0.0556938,3.22943,15
0.03,0.124402,-0.0463621,3.22944,15
0.05,0.113425,-0.0367143,3.22972,15
0.08,0.105428,-0.0298944,3.22984,15
0.1,0.102122,-0.0272127,3.22991,15
0.2,0.0934634,-0.0205174,3.23003,15
0.3,0.089356,-0.0174873,3.23001,15
0.5,0.0850126,-0.0144097,3.23007,15
0.8,0.0816788,-0.0122062,3.23011,15
1,0.0802626,-0.0113411,3.23015,15
2,0.0763962,-0.00926839,3.23022,15
3,0.0744102,-0.00841132,3.23026,15
5,0.0721505,-0.00757508,3.2303,15
8,0.0702736,-0.00709214,3.23032,15
10,0.0694269,-0.00696784,3.23034,15
11,0.0690966,-0.00698898,3.23035,15
21,0.0665414,-0.00712753,3.23036,15
31,0.0647875,-0.00740517,3.23036,15
61,0.0613535,-0.00782546,3.23038,15
81,0.0597705,-0.00789726,3.23037,15
100,0.0585963,-0.00787804,3.23036,15
110,0.0580075,-0.00786614,3.23036,15
210,0.0543383,-0.00730397,3.23037,15
310,0.0521541,-0.0065863,3.23037,15
510,0.0495752,-0.00523174,3.23038,15
810,0.0473923,-0.0033964,3.23037,15
1000,0.0464687,-0.00231333,3.23036,15
0.01,0.164821,-0.0748543,3.19756,10
0.02,0.137732,-0.0567011,3.20165,10
0.03,0.126221,-0.0470582,3.20177,10
0.05,0.115137,-0.0371857,3.2021,10
0.08,0.107078,-0.0302611,3.20225,10
0.1,0.103744,-0.0275312,3.20235,10
0.2,0.0950299,-0.0208156,3.20248,10
0.3,0.0908691,-0.0177936,3.20247,10
0.5,0.0864365,-0.0147611,3.20253,10
0.8,0.0829743,-0.0125954,3.20258,10
1,0.0814964,-0.0117497,3.20264,10
2,0.0774012,-0.00969931,3.20268,10
3,0.0752822,-0.00879346,3.20273,10
5,0.0728694,-0.00784575,3.20275,10
8,0.0709334,-0.00727499,3.20279,10
10,0.0700679,-0.00709946,3.20281,10
11,0.0697346,-0.00709347,3.20282,10
21,0.0671932,-0.00713737,3.20282,10
31,0.0654556,-0.00733671,3.20285,10
61,0.0620783,-0.00768268,3.20285,10
81,0.0605705,-0.00773884,3.20283,10
100,0.0594256,-0.00771756,3.20284,10
110,0.0588863,-0.00768405,3.20284,10
210,0.0553084,-0.00717342,3.20284,10
310,0.0532694,-0.00654138,3.20283,10
510,0.0507821,-0.00538761,3.20283,10
810,0.0486768,-0.00380856,3.20284,10
1000,0.0477518,-0.00287166,3.20284,10
0.01,0.142923,-0.0600836,3.28097,35
0.02,0.119921,-0.0460025,3.28457,35
0.03,0.110463,-0.0379864,3.28469,35
0.05,0.101641,-0.0295791,3.28502,35
0.08,0.0954391,-0.0237061,3.28515,35
0.1,0.0929383,-0.0214414,3.28526,35
0.2,0.0864214,-0.0158877,3.28538,35
0.3,0.0833476,-0.013453,3.28541,35
0.5,0.080111,-0.0110315,3.28547,35
0.8,0.0776377,-0.00935373,3.28552,35
1,0.0765854,-0.00870873,3.28556,35
2,0.0736847,-0.0073209,3.28558,35
3,0.0721395,-0.00686134,3.28563,35
5,0.0702569,-0.00649521,3.28565,35
8,0.0685386,-0.00634881,3.28568,35
10,0.0677428,-0.00636541,3.28571,35
11,0.0674023,-0.00641587,3.28571,35
21,0.0649031,-0.00667572,3.28572,35
31,0.0632088,-0.00696106,3.28572,35
61,0.059923,-0.00736528,3.28573,35
81,0.0584434,-0.00739492,3.28572,35
100,0.0573194,-0.00738317,3.28572,35
110,0.0568111,-0.00737476,3.28574,35
210,0.0533336,-0.006747,3.28572,35
310,0.0513848,-0.00608071,3.28573,35
510,0.0490768,-0.0048585,3.28573,35
810,0.0471346,-0.00324236,3.28572,35
1000,0.0462991,-0.00230407,3.28573,35
0.01,0.120311,-0.0497664,3.32478,85
0.02,0.100361,-0.0378089,3.32701,85
0.03,0.0925568,-0.0305582,3.32693,85
0.05,0.0858085,-0.0228688,3.32712,85
0.08,0.0814617,-0.0176052,3.32725,85
0.1,0.0798065,-0.0156342,3.32736,85
0.2,0.0756027,-0.0110256,3.32748,85
0.3,0.0736718,-0.00912159,3.3275,85
0.5,0.0716493,-0.00727489,3.32756,85
0.8,0.0701248,-0.00603968,3.32759,85
1,0.0694861,-0.00556965,3.32765,85
2,0.0677322,-0.00454775,3.32768,85
3,0.066804,-0.00419338,3.32769,85
5,0.0657068,-0.00394424,3.32771,85
8,0.064684,-0.00388519,3.32773,85
10,0.064206,-0.00389225,3.32775,85
11,0.0639771,-0.00388164,3.32774,85
21,0.0625007,-0.00410377,3.32775,85
31,0.0615116,-0.00422998,3.32776,85
61,0.0595315,-0.00461638,3.32775,85
81,0.0586379,-0.0047048,3.32775,85
100,0.0579217,-0.00475996,3.32775,85
110,0.0575577,-0.0047812,3.32774,85
210,0.0552544,-0.00465741,3.32776,85
310,0.0538091,-0.00432766,3.32776,85
510,0.0519276,-0.00355156,3.32775,85
810,0.0501865,-0.00226686,3.32775,85
1000,0.0494352,-0.00143994,3.32777,85
0.01,0.118469,-0.0515934,3.32778,95
0.02,0.099611,-0.0375085,3.32975,95
0.03,0.0926272,-0.0298283,3.32983,95
0.05,0.0866125,-0.0220343,3.33009,95
0.08,0.0826957,-0.016839,3.33028,95
0.1,0.0811861,-0.0149259,3.33041,95
0.2,0.0773138,-0.0104595,3.33053,95
0.3,0.0755297,-0.00862583,3.33057,95
0.5,0.0736546,-0.00689462,3.33063,95
0.8,0.072223,-0.00574198,3.33067,95
1,0.0716297,-0.00531243,3.33071,95
2,0.0699979,-0.00442893,3.33074,95
3,0.0691365,-0.00417678,3.33075,95
5,0.0680609,-0.00410964,3.33078,95
8,0.0670315,-0.00424805,3.33079,95
10,0.0665021,-0.0044222,3.33082,95
11,0.0662796,-0.00448186,3.3308,95
21,0.0644569,-0.00513355,3.33082,95
31,0.0631202,-0.00560704,3.33083,95
61,0.060372,-0.00622565,3.33084,95
81,0.0591151,-0.00641804,3.33082,95
100,0.0581039,-0.00649108,3.33083,95
110,0.0576466,-0.0064895,3.33082,95
210,0.0544868,-0.00628392,3.33082,95
310,0.0525868,-0.00582688,3.33081,95
510,0.0503144,-0.004824,3.33084,95
810,0.0483334,-0.00340104,3.33081,95
1000,0.0474545,-0.00252068,3.33082,95
0.01,0.145589,-0.064632,3.27138,25
0.02,0.120842,-0.049855,3.27568,25
0.03,0.110434,-0.0414125,3.27585,25
0.05,0.100597,-0.0325325,3.27622,25
0.08,0.0936149,-0.0262937,3.27639,25
0.1,0.0907619,-0.0238609,3.27649,25
0.2,0.0832995,-0.0178347,3.27665,25
0.3,0.0797717,-0.0151353,3.27664,25
0.5,0.076059,-0.012392,3.27671,25
0.8,0.073238,-0.0104427,3.27676,25
1,0.0720431,-0.00968255,3.27681,25
2,0.0688147,-0.00791854,3.27686,25
3,0.0671378,-0.00717212,3.2769,25
5,0.0652023,-0.00648305,3.27694,25
8,0.0635821,-0.00612776,3.27695,25
10,0.0628284,-0.00605015,3.27698,25
11,0.0625084,-0.00601255,3.27699,25
21,0.0602653,-0.00613911,3.27699,25
31,0.0587825,-0.00631071,3.27701,25
61,0.0558913,-0.00658407,3.27702,25
81,0.054589,-0.00659305,3.277,25
100,0.0535823,-0.00659062,3.277,25
110,0.0531005,-0.00656724,3.277,25
210,0.049982,-0.00609715,3.277,25
310,0.0481493,-0.00544739,3.27701,25
510,0.045958,-0.00421211,3.277,25
810,0.0440863,-0.00249644,3.27701,25
1000,0.0433213,-0.00147419,3.277,25
0.01,0.11781,-0.0497146,3.32503,95
0.02,0.0986333,-0.0367983,3.3271,95
0.03,0.0914698,-0.0294458,3.32714,95
0.05,0.085316,-0.0218995,3.32741,95
0.08,0.0813103,-0.0168456,3.32754,95
0.1,0.0797624,-0.0149771,3.3277,95
0.2,0.0757789,-0.0105787,3.32781,95
0.3,0.0739346,-0.00876276,3.32786,95
0.5,0.0719927,-0.00703089,3.32792,95
0.8,0.0705294,-0.00586334,3.32795,95
1,0.0698985,-0.00543787,3.32797,95
2,0.0682089,-0.00453821,3.32802,95
3,0.0673219,-0.0042823,3.32803,95
5,0.0662029,-0.00419276,3.32807,95
8,0.0651398,-0.00434106,3.32807,95
10,0.064605,-0.00447761,3.32809,95
11,0.0643719,-0.00456701,3.32809,95
21,0.0625309,-0.0051636,3.3281,95
31,0.061225,-0.00562366,3.3281,95
61,0.0584614,-0.00625533,3.32811,95
81,0.0571554,-0.00643638,3.3281,95
100,0.0561762,-0.00655065,3.3281,95
110,0.0557374,-0.00653748,3.3281,95
210,0.0525452,-0.00638101,3.32809,95
310,0.0506119,-0.00593298,3.3281,95
510,0.048226,-0.00494025,3.3281,95
810,0.0461281,-0.00342166,3.3281,95
1000,0.045235,-0.00248276,3.32811,95
0.01,0.181574,-0.0700074,3.24433,20
0.02,0.155431,-0.0537554,3.24869,20
0.03,0.144146,-0.0447432,3.24884,20
0.05,0.133396,-0.0352461,3.24918,20
0.08,0.125741,-0.0285112,3.24933,20
0.1,0.122624,-0.0258818,3.24943,20
0.2,0.114527,-0.0194134,3.24959,20
0.3,0.110687,-0.0165451,3.24958,20
0.5,0.106614,-0.0136762,3.24964,20
0.8,0.103449,-0.0116554,3.24969,20
1,0.102095,-0.0108719,3.24978,20
2,0.0983352,-0.00904861,3.2498,20
3,0.0963516,-0.00829099,3.24985,20
5,0.094029,-0.00754267,3.24987,20
8,0.0920709,-0.00700623,3.2499,20
10,0.0912043,-0.0068025,3.24992,20
11,0.0908633,-0.00679374,3.24992,20
21,0.0884158,-0.00665644,3.24993,20
31,0.0869184,-0.00676765,3.24995,20
61,0.0840473,-0.00716393,3.24996,20
81,0.0826926,-0.00732522,3.24994,20
100,0.0817099,-0.00743615,3.24995,20
110,0.0812253,-0.00748805,3.24994,20
210,0.0779581,-0.00773614,3.24994,20
